Repository: 23Grammer58/data-driven-constitutive-modelling

# CANNt

Библиотека для реализации Constitutive Artificial Neural Networks (CANN) с использованием PyTorch для задач идентификации конститутивных зависимостей в механике деформируемого твёрдого тела.

## Описание

CANN_torch — современная библиотека для создания и обучения нейронных сетей, моделирующих конститутивные уравнения материалов. Поддерживает различные архитектуры CANN с физически обоснованными ограничениями и автоматической генерацией strain-energy функций.

### Основные возможности

- 🧠 **CANN модели**: ModelArchitecture_I5, ModelArchitecture_I2 с инвариантными сетями
- 🔬 **Физические ограничения**: объективность, поликонвексность, монотонность
- 📊 **Унифицированный пайплайн**: от данных до LaTeX-формул потенциала
- ⚡ **Микросервисная архитектура**: готов к интеграции в бекенд
- 📈 **Автоматическая визуализация**: R²-метрики, графики предсказаний
- 🎯 **Weighted training**: поддержка весов для разных типов экспериментов

## Установка

```bash
pip install -e .
```

## Быстрый старт

### CLI интерфейс (рекомендуется)

```bash

# Базовое обучение
python -m CANN_torch.pipeline.CANN_pipeline \
       --data_dir data/GoreTex/2/DIC/3 \
       --epochs 50 --batch_size 16

# С настройкой весов для разных экспериментов
python -m CANN_torch.pipeline.CANN_pipeline \
       --data_dir data/experiments \
       --train "100_100,050_100" \
       --test all \
       --weights "uni=2.0,100_100=1.0,050_100=0.5" \
       --epochs 100
```

### Программный интерфейс

```python
from CANN_torch.pipeline import TrainingConfig, train_and_evaluate

# Конфигурация обучения
cfg = TrainingConfig(
    experiment_dir="data/GoreTex/2/DIC/3",
    train_protocols=["100_100", "050_100"],
    test_protocols="all",
    epochs=50,
    batch_size=16,
    weights_map={"uni": 2.0, "100_100": 1.0}
)

# Запуск полного цикла
results = train_and_evaluate(cfg)
```

## Архитектура библиотеки

```
CANN_torch/
├── core/                    # Основные компоненты
│   └── trainer.py          # Класс обучения с weighted loss
├── models/                  # Архитектуры моделей
│   ├── CANN.py         # ModelArchitecture_I5, I2
│   └── CNN.py              # CNN-модификации
├── pipeline/                # Унифицированный пайплайн
│   └── CANN_pipeline.py    # Полный цикл: данные→обучение→результаты
└── utils/                   # Утилиты
    ├── dataload.py         # Загрузка экспериментальных данных
    ├── potential_zoo.py    # Расчёт напряжений и инвариантов
    └── visualisation.py    # Построение графиков
```

## Поддерживаемые модели

### ModelArchitecture_I5
Полная анизотропная модель с инвариантами I₁, I₂, I₄, I₅:
- **Входы**: λₓ, λᵧ (plant stretches)
- **Выходы**: P₁₁, P₂₂ (Piola-Kirchhoff stress)
- **Инварианты**: 4 × (linear + exp) × (I-3, (I-3)²) = 16 терминов

### ModelArchitecture_I2  
Изотропная модель с инвариантами I₁, I₂:
- **Входы**: λₓ, λᵧ + experiment_type
- **Выходы**: P₁₁, P₂₂
- **Инварианты**: 2 × (linear + exp) × (I-3, (I-3)²) = 8 терминов

## Формат данных

### CSV структура
```csv

# Xlam, PX, Ylam, PY, experiment_type
1.1, 0.5, 1.0, 0.2, 100_100
1.2, 0.8, 1.0, 0.2, 100_100
1.0, 0.0, 1.1, 0.5, uni
```

### Типы экспериментов
- `uni` — одноосное растяжение
- `100_100` — равноосное двухосное
- `100_075`, `075_100` — неравноосное двухосное
- Пользовательские типы

## Результаты обучения

После завершения в `results/run_YYYYMMDD_HHMMSS/` создаются:

- 📈 **Графики**: `plot_all_x.png`, `plot_all_y.png`
- 📊 **Метрики**: `metrics.csv` (R² по протоколам)
- 📋 **Сводка**: `summary.csv` (средние R², константы модели)
- 🧠 **Веса**: `best_model.pth`

### Автоматическая генерация потенциала

```latex
ψ = 0.291 * (I₁ - 3) + 0.195 * (e^{0.597 * (I₁ - 3)} - 1) + 
    0.002 * (I₁ - 3)² + 0.306 * (e^{0.788 * (I₁ - 3)²} - 1) + 
    ...
```

## Расширенные возможности

### Weighted Training
```python

# Веса-штрафы для разных типов экспериментов
weights_map = {
    "uni": 2.0,        # уни-эксперименты важнее
    "100_100": 1.0,    # базовый вес
    "complex": 0.3     # сложные эксперименты менее значимы
}
```

### Валидация моделей
```python
from CANN_torch.utils import compute_stress, compute_invariants

# Ручная проверка предсказаний
I1, I2 = compute_invariants(lambda_x, lambda_y, exp_type)
stress = compute_stress(dW_dI1, dW_dI2, lambda_x, lambda_y, exp_type)
```

## Интеграция в микросервисы

Библиотека спроектирована для лёгкой интеграции:

```python

# FastAPI пример
from fastapi import FastAPI
from CANN_torch.pipeline import TrainingConfig, train_and_evaluate

app = FastAPI()

@app.post("/train")
async def train_model(config: TrainingConfig):
    results = train_and_evaluate(config)
    return {"run_dir": results["run_dir"], "metrics": results["metrics"]}
```

## Лицензия

MIT License — свободное использование в исследованиях и коммерческих проектах.

File: data/GoreTex/2/DIC/2/GoreTex_2_Equi_09_24_DIC_fit.csv
# Xlam,PX1,Ylam,PY1,cycle_number,PX,PY
1.0001364307397231,0.0001986443308642,1.0004857819962167,0.0037559817716403,0,9.93221654321e-05,0.00187799088582015
1.0077365422315872,0.0026758674300628,1.0054495862999018,0.0240482831508987,0,0.0013379337150314,0.01202414157544935
1.014899640424646,0.0048492475625128,1.0095557532932409,0.0388898915416276,0,0.0024246237812564,0.0194449457708138
1.0217109796474306,0.0064674706270914,1.0129807375510296,0.0508936208095781,0,0.0032337353135457,0.02544681040478905
1.0282558142284712,0.0077273877814332,1.0159009936480627,0.0638840585044506,0,0.0038636938907166,0.0319420292522253
1.034619398496301,0.0094559782898403,1.0184929761591377,0.079789092449748,0,0.00472798914492015,0.044253742027423146
1.0406672520167106,0.011362086307661,1.0209327849511671,0.0997394648678448,0,0.006118930867988049,0.0591037020110131
1.0469872020228308,0.0137192543608161,1.0234482677234813,0.1221463105387356,0,0.007825179891272899,0.07517298785563915
1.0534332776561028,0.016362248004409,1.0263488342693838,0.1469462069120836,0,0.00963649079843465,0.0911321142065376
1.0604454507405268,0.0201641947878611,1.0293498616389387,0.1755451245978701,0,0.0122781945399816,0.11194409192389515
1.068130176984725,0.024577451234525,1.0330102296451704,0.2061820536062503,0,0.015545185173251,0.13613792901584476
1.0753443463397836,0.029128413185261,1.0363682249332271,0.2432968420020335,0,0.0189179637984354,0.1653714078759159
1.0825421753188194,0.0350631956213525,1.040070238451394,0.2825583354790372,0,0.023410525600397,0.19834509699704356
1.0895754326684015,0.0422114489734169,1.0439506972528485,0.3235480737812304,0,0.02903683249771725,0.2348315705436828
1.0965475974782375,0.0501897100378718,1.0480144822285489,0.3714200603350571,0,0.03554824652923615,0.27736367909972615
1.1040588629722758,0.0601919468980435,1.0527926820425453,0.4242568592746717,0,0.0441452832368529,0.3265962470263182
1.1112365256680243,0.0714517138294257,1.0577105882532027,0.4790730030619634,0,0.05420886975763285,0.3823085476758129
1.1181918881741706,0.084919779181463,1.0623430220679533,0.5379616136787274,0,0.06697495556888534,0.4461677640211638
1.1234922579948536,0.0998361126830041,1.0662873878748635,0.5969340047428291,0,0.08240337638592596,0.5160316900716042
1.1267063955763856,0.1157292968198954,1.0687961736726963,0.658257257446524,0,0.10196934475799971,0.5998136920549877

File: data/GoreTex/2/DIC/2/GoreTex_2_HolX_09_24_DIC_fit.csv
# Xlam,PX1,Ylam,PY,cycle_number,PX,PY_mean
1.0,0.0,1.000751781249157,0.005050022454006,0,0.0024930441894995,0.08031647666266574
1.0,0.0004416655318316,1.0053592552870498,0.0240835260859128,0,0.0025012088689176504,0.07670486525427095
1.0,0.0011479185121273,1.009259510716357,0.0385357277522354,0,0.00254749546146165,0.0722786557487423
1.0,0.0016421018063153,1.012606568542164,0.0512506758891118,0,0.00260243268356,0.04249299069671365
1.0,0.0019538441860551,1.0155544497695592,0.0659401893598767,0,0.00287692209302755,0.03297009467993835
1.0,0.0025960486536712,1.0182571754036307,0.0849859813934273,0,0.003121018063153,0.0512506758891118
1.0,0.0062755939942574,1.0300791806251863,0.1828820035302642,1,0.0041698107310087495,0.10014752434796151
1.0,0.0075442309131368,1.0332608783495738,0.2155597648362748,1,0.00484423224547465,0.12023085258417054
1.0,0.0090490586015333,1.0367835290642002,0.2516239049365283,1,0.0056817145892063495,0.14324716028528
1.0,0.0107633364315065,1.040603069787359,0.2870974768426328,1,0.006817366874688851,0.16839505280883
1.0,0.0127646070830036,1.044749286355919,0.3270620594231153,1,0.00814761175365625,0.19763138947565945
1.0,0.0148247364268039,1.0492895254381016,0.3715764042963524,1,0.0095790005431859,0.23171524695433857
1.0,0.0174838926753154,1.0537778882019484,0.4189441629080156,1,0.01147683339002415,0.2686555015408891
1.0,0.0203567324167291,1.0590500201352295,0.4665187718162316,1,0.013591596684998802,0.30709232607575276
1.0,0.0233111067700728,1.0642009490985405,0.5165852291716194,1,0.01580439896181685,0.3505651644541655
1.0,0.0270267232150663,1.0682983483131454,0.5711058604573296,1,0.01877820841379645,0.4001429234605299
1.0,0.0308392519441178,1.0706503010950494,0.6226290492316688,1,0.02198346212181095,0.45171322168089834
1.0,0.0319999296827203,1.0709385954931612,0.6297543448625089,1,0.0231446305113164,0.17232236068159

File: data/GoreTex/2/DIC/2/GoreTex_2_OffX_09_24_DIC_fit.csv
# Xlam,PX1,Ylam,PY1,cycle_number,PX,PY
0.9997010652934374,0.0,1.0004337718246483,0.0052038317231911,0,0.0,0.00260191586159555
1.005560877333603,0.001303537259099,1.0060017665449783,0.0249795380726916,0,0.0006517686295495,0.0124897690363458
1.0105867147620788,0.0025237241701928,1.0104802476778365,0.0390194404254966,0,0.0012618620850964,0.0195097202127483
1.014957922817456,0.0037385935684946,1.0141396961525164,0.0506666034713085,0,0.0018692967842473,0.02533330173565425
1.0188538467383277,0.0045188167621672,1.0172505928983129,0.064244703002666,0,0.00240158612423135,0.03507237735663355
1.0224538317632876,0.0058403957077133,1.0200834188445214,0.0821654650790205,0,0.0033783160526922,0.0484704082755113
1.0262833456499925,0.0072236162890924,1.0231661241042571,0.1016724773231505,0,0.00422271570183725,0.06337914666418465
1.0298318139158524,0.0083160431826535,1.0266474189528751,0.1252398285957649,0,0.00511667240193625,0.07839772059485295
1.0335302273714784,0.0100282814927575,1.0303774680218631,0.1528840345756398,0,0.00635732975544665,0.09691566634479724
1.037226117411422,0.0124237359350435,1.034165045569106,0.1824441915528979,0,0.00790650356033965,0.11907635724973589
1.041265957901646,0.0150992580948295,1.037901189638648,0.2149104383270723,0,0.01031368060935895,0.14505575937061885
1.0454017332331185,0.0181924699079535,1.042135841338049,0.253484814274396,0,0.0125206509732517,0.1757545706937075
1.0493733487068824,0.0218925366716237,1.0459348367261536,0.2930874364597022,0,0.015395568345381552,0.20863879723736384
1.0529361982971397,0.0257922953169013,1.0496031192424784,0.334105083161814,0,0.018693924144606,0.24471102943425838
1.0565773782397578,0.0304917638252534,1.0533342711325957,0.3784676127013371,0,0.0225871727718099,0.28598221566249277
1.0605284725040542,0.0355924581503307,1.0577037648373409,0.4275535524681942,0,0.027151783965158202,0.33247880241355704
1.064868508095995,0.0419809590304061,1.0626858513411517,0.4789726968908344,0,0.033011831861133004,0.3842500498429353
1.06879388471962,0.0480894369527364,1.0676633277520025,0.5314857097209049,0,0.039362353010753,0.443547171128405
1.0718595568496363,0.0552208017309426,1.0714832395814058,0.5856948216540989,0,0.0474794609241364,0.5101826354072002
1.0736199148392471,0.0631235945747208,1.0740105409927572,0.6407271058222028,0,0.0571220568597093,0.5865652799598845

File: data/GoreTex/2/DIC/2/GoreTex_2_OffY_09_24_DIC_fit.csv
# Xlam,PX1,Ylam,PY1,cycle_number,PX,PY
1.0013796447813808,0.0,1.0002753734694994,0.0039115037158774,0,0.0,0.0019557518579387
1.0103193117798548,0.002202195568905,1.003261673367139,0.0138745379680687,0,0.0011010977844525,0.00693726898403435
1.0186472392099382,0.0042882568387051,1.005657444360292,0.0241649409322258,0,0.00214412841935255,0.0120824704661129
1.0264849919131678,0.0057792373000417,1.0075805158285691,0.0312217280155994,0,0.00288961865002085,0.0156108640077997
1.03395413473108,0.0073397318850143,1.00914871715158,0.0367775538049498,0,0.00366986594250715,0.020306440216159398
1.0411762325052136,0.0090283915423283,1.0104798777089357,0.0421288831795881,0,0.00451419577116415,0.0262828017529668
1.0478647967726582,0.0108682319953165,1.0117125757881564,0.0473459224232926,0,0.00579366328810715,0.03124440212563525
1.0557222253213427,0.0124757965084763,1.0132097736655887,0.053292055640058,0,0.00696390525123735,0.03690959217836165
1.0630144069448215,0.014119465175845,1.0145990733156292,0.0597995679116455,0,0.00841138510037615,0.043085287470521746
1.0709126651946923,0.0161768643744258,1.0160132579194583,0.0671596940431064,0,0.0101762482512569,0.04910336795003975
1.0786099262216438,0.01854731774194,1.0173049980322746,0.0769664616596905,0,0.01194736724205955,0.056220414218698
1.085424644203941,0.0213468904545837,1.0182292052746156,0.0875084436978823,0,0.014248264605789351,0.06469284376667289
1.0928850704335875,0.0247182233595914,1.0193704305570228,0.0973727254079263,0,0.0171078048354353,0.07336842100672525
1.1003632068068194,0.0285036737852032,1.0204361927521863,0.1105198251562347,0,0.0203487736739512,0.08599403045464815
1.108005976635433,0.0323068031005753,1.021587326787538,0.1229283233248153,0,0.02347927501081335,0.09619723682929375
1.115274457696568,0.0370157647610806,1.0226736856606888,0.1369920809139995,0,0.0279349176821063,0.11203208960335034
1.1238077990047954,0.042293433888895,1.0242018505974233,0.1540013365679875,0,0.03292366963726415,0.12935177472573045
1.1321451748192195,0.0478450613108047,1.0256629225066602,0.1695621127828201,0,0.0386687087050705,0.14723734325506105
1.138752457676652,0.0554318284704671,1.026755070143664,0.1899499807603118,0,0.0468426331209459,0.17149760970516104
1.142957214179521,0.0634111647801751,1.0273109978558104,0.2107618421229126,0,0.056327095019335846,0.1968165487435807
