Repository: 23Grammer58/data-driven-constitutive-modelling

# CANNt

Библиотека для реализации Constitutive Artificial Neural Networks (CANN) с использованием PyTorch для задач идентификации конститутивных зависимостей в механике деформируемого твёрдого тела.

## Описание

CANN_torch — современная библиотека для создания и обучения нейронных сетей, моделирующих конститутивные уравнения материалов. Поддерживает различные архитектуры CANN с физически обоснованными ограничениями и автоматической генерацией strain-energy функций.

### Основные возможности

- 🧠 **CANN модели**: ModelArchitecture_I5, ModelArchitecture_I2 с инвариантными сетями
- 🔬 **Физические ограничения**: объективность, поликонвексность, монотонность
- 📊 **Унифицированный пайплайн**: от данных до LaTeX-формул потенциала
- ⚡ **Микросервисная архитектура**: готов к интеграции в бекенд
- 📈 **Автоматическая визуализация**: R²-метрики, графики предсказаний
- 🎯 **Weighted training**: поддержка весов для разных типов экспериментов

## Установка

```bash
pip install -e .
```

## Быстрый старт

### CLI интерфейс (рекомендуется)

```bash

# Базовое обучение
python -m CANN_torch.pipeline.CANN_pipeline \
       --data_dir data/GoreTex/2/DIC/3 \
       --epochs 50 --batch_size 16

# С настройкой весов для разных экспериментов
python -m CANN_torch.pipeline.CANN_pipeline \
       --data_dir data/experiments \
       --train "100_100,050_100" \
       --test all \
       --weights "uni=2.0,100_100=1.0,050_100=0.5" \
       --epochs 100
```

### Программный интерфейс

```python
from CANN_torch.pipeline import TrainingConfig, train_and_evaluate

# Конфигурация обучения
cfg = TrainingConfig(
    experiment_dir="data/GoreTex/2/DIC/3",
    train_protocols=["100_100", "050_100"],
    test_protocols="all",
    epochs=50,
    batch_size=16,
    weights_map={"uni": 2.0, "100_100": 1.0}
)

# Запуск полного цикла
results = train_and_evaluate(cfg)
```

## Архитектура библиотеки

```
CANN_torch/
├── core/                    # Основные компоненты
│   └── trainer.py          # Класс обучения с weighted loss
├── models/                  # Архитектуры моделей
│   ├── CANN.py         # ModelArchitecture_I5, I2
│   └── CNN.py              # CNN-модификации
├── pipeline/                # Унифицированный пайплайн
│   └── CANN_pipeline.py    # Полный цикл: данные→обучение→результаты
└── utils/                   # Утилиты
    ├── dataload.py         # Загрузка экспериментальных данных
    ├── potential_zoo.py    # Расчёт напряжений и инвариантов
    └── visualisation.py    # Построение графиков
```

## Поддерживаемые модели

### ModelArchitecture_I5
Полная анизотропная модель с инвариантами I₁, I₂, I₄, I₅:
- **Входы**: λₓ, λᵧ (plant stretches)
- **Выходы**: P₁₁, P₂₂ (Piola-Kirchhoff stress)
- **Инварианты**: 4 × (linear + exp) × (I-3, (I-3)²) = 16 терминов

### ModelArchitecture_I2  
Изотропная модель с инвариантами I₁, I₂:
- **Входы**: λₓ, λᵧ + experiment_type
- **Выходы**: P₁₁, P₂₂
- **Инварианты**: 2 × (linear + exp) × (I-3, (I-3)²) = 8 терминов

## Формат данных

### CSV структура
```csv

# Xlam, PX, Ylam, PY, experiment_type
1.1, 0.5, 1.0, 0.2, 100_100
1.2, 0.8, 1.0, 0.2, 100_100
1.0, 0.0, 1.1, 0.5, uni
```

### Типы экспериментов
- `uni` — одноосное растяжение
- `100_100` — равноосное двухосное
- `100_075`, `075_100` — неравноосное двухосное
- Пользовательские типы

## Результаты обучения

После завершения в `results/run_YYYYMMDD_HHMMSS/` создаются:

- 📈 **Графики**: `plot_all_x.png`, `plot_all_y.png`
- 📊 **Метрики**: `metrics.csv` (R² по протоколам)
- 📋 **Сводка**: `summary.csv` (средние R², константы модели)
- 🧠 **Веса**: `best_model.pth`

### Автоматическая генерация потенциала

```latex
ψ = 0.291 * (I₁ - 3) + 0.195 * (e^{0.597 * (I₁ - 3)} - 1) + 
    0.002 * (I₁ - 3)² + 0.306 * (e^{0.788 * (I₁ - 3)²} - 1) + 
    ...
```

## Расширенные возможности

### Weighted Training
```python

# Веса-штрафы для разных типов экспериментов
weights_map = {
    "uni": 2.0,        # уни-эксперименты важнее
    "100_100": 1.0,    # базовый вес
    "complex": 0.3     # сложные эксперименты менее значимы
}
```

### Валидация моделей
```python
from CANN_torch.utils import compute_stress, compute_invariants

# Ручная проверка предсказаний
I1, I2 = compute_invariants(lambda_x, lambda_y, exp_type)
stress = compute_stress(dW_dI1, dW_dI2, lambda_x, lambda_y, exp_type)
```

## Интеграция в микросервисы

Библиотека спроектирована для лёгкой интеграции:

```python

# FastAPI пример
from fastapi import FastAPI
from CANN_torch.pipeline import TrainingConfig, train_and_evaluate

app = FastAPI()

@app.post("/train")
async def train_model(config: TrainingConfig):
    results = train_and_evaluate(config)
    return {"run_dir": results["run_dir"], "metrics": results["metrics"]}
```

## Лицензия

MIT License — свободное использование в исследованиях и коммерческих проектах.

File: pretrained_models/PDMS_StrainEnergyCANN_polinomial3_0/data.csv
,lambda,P_experimental,I1,I2,F,experiment_type,P_model_PDMS_StrainEnergyCANN_polinomial3_0
0,0.689936,-89.63624867,3.374831284754612,3.4806607692906386,"([0.689936, 0, 0], [0, 1.2039143658621678, 0], [0, 0, 1.2039143658621678])",Compression,-172.83218
1,0.6960692,-83.56170506,3.357789873134182,3.4560693582621544,"([0.6960692, 0, 0], [0, 1.1985986696858841, 0], [0, 0, 1.1985986696858841])",Compression,-158.85963
2,0.702543,-77.31957299,3.3403675032390856,3.4311547505178233,"([0.702543, 0, 0], [0, 1.1930634594165739, 0], [0, 0, 1.1930634594165739])",Compression,-145.42352
3,0.7086762,-71.49985621,3.3243853083411414,3.4085038961943845,"([0.7086762, 0, 0], [0, 1.1878895891232277, 0], [0, 0, 1.1878895891232277])",Compression,-133.82053
4,0.71515,-65.57265158999999,3.308055617025624,3.3855653950399387,"([0.71515, 0, 0], [0, 1.1825007599417483, 0], [0, 0, 1.1825007599417483])",Compression,-122.64833
5,0.7212832,-60.379844080000005,3.293085422499454,3.36472122621612,"([0.7212832, 0, 0], [0, 1.1774625191268753, 0], [0, 0, 1.1774625191268753])",Compression,-112.987656
6,0.727757,-55.00047714,3.2778003133087927,3.3436236727752484,"([0.727757, 0, 0], [0, 1.1722137309935832, 0], [0, 0, 1.1722137309935832])",Compression,-103.67343
7,0.7342309,-49.66537459,3.2630337645728638,3.323422378516958,"([0.7342309, 0, 0], [0, 1.1670344360939084, 0], [0, 0, 1.1670344360939084])",Compression,-95.18091
8,0.740364,-44.74374417,3.249512771271089,3.3050832622595703,"([0.740364, 0, 0], [0, 1.1621905865164905, 0], [0, 0, 1.1621905865164905])",Compression,-87.822685
9,0.7468379,-39.7104853,3.2357241405457264,3.2865396140012155,"([0.7468379, 0, 0], [0, 1.1571424483764556, 0], [0, 0, 1.1571424483764556])",Compression,-80.7138
10,0.752971,-35.355448190000004,3.223110118605889,3.2697182887049365,"([0.752971, 0, 0], [0, 1.1524202340650065, 0], [0, 0, 1.1524202340650065])",Compression,-74.54607
11,0.7594449,-31.24218029,3.210258999828765,3.252723580233928,"([0.7594449, 0, 0], [0, 1.1474978090812973, 0], [0, 0, 1.1474978090812973])",Compression,-68.579094
12,0.765578,-27.7331908,3.198514941737982,3.237321320616568,"([0.765578, 0, 0], [0, 1.1428922231894794, 0], [0, 0, 1.1428922231894794])",Compression,-63.394848
13,0.7720519,-24.37924108,3.186563557381752,3.2217756126644996,"([0.7720519, 0, 0], [0, 1.1380903788997037, 0], [0, 0, 1.1380903788997037])",Compression,-58.372177
14,0.7785257,-21.324973890000003,3.1750604900609787,3.2069379898071757,"([0.7785257, 0, 0], [0, 1.1333486278503382, 0], [0, 0, 1.1333486278503382])",Compression,-53.769638
15,0.7846589,-18.70431399,3.164567834405756,3.193512877030635,"([0.7846589, 0, 0], [0, 1.1289105910249373, 0], [0, 0, 1.1289105910249373])",Compression,-49.761818
16,0.7911327,-16.275122590000002,3.1539118486636712,3.1799878172723375,"([0.7911327, 0, 0], [0, 1.1242821931468945, 0], [0, 0, 1.1242821931468945])",Compression,-45.870155
17,0.7972659,-14.436641530000001,3.1442062783426694,3.167766879438277,"([0.7972659, 0, 0], [0, 1.119949410250271, 0], [0, 0, 1.119949410250271])",Compression,-42.475998
18,0.8037397,-12.87987868,3.1343653189653966,3.1554729939516903,"([0.8037397, 0, 0], [0, 1.1154299201674005, 0], [0, 0, 1.1154299201674005])",Compression,-39.17487
19,0.8098729,-11.567054469999999,3.125417418366713,3.1443821375119123,"([0.8098729, 0, 0], [0, 1.1111982955828144, 0], [0, 0, 1.1111982955828144])",Compression,-36.290913
20,0.8163467,-10.32927686,3.1163614027214814,3.1332442493637513,"([0.8163467, 0, 0], [0, 1.106783508216623, 0], [0, 0, 1.106783508216623])",Compression,-33.481094
21,0.8228206,-9.281007591,3.107697240430795,3.1226724633436955,"([0.8228206, 0, 0], [0, 1.1024208589840894, 0], [0, 0, 1.1024208589840894])",Compression,-30.890678
22,0.8289537,-8.397928721,3.0998442211626025,3.1131635768039114,"([0.8289537, 0, 0], [0, 1.0983351001445125, 0], [0, 0, 1.0983351001445125])",Compression,-28.62127
23,0.8354276,-7.574390559,3.0919229066968725,3.1036446073975483,"([0.8354276, 0, 0], [0, 1.0940712115431774, 0], [0, 0, 1.0940712115431774])",Compression,-26.403595
24,0.8415607,-6.878031911,3.0847612438870344,3.0951032285849998,"([0.8415607, 0, 0], [0, 1.0900772523318116, 0], [0, 0, 1.0900772523318116])",Compression,-24.456612
25,0.8480346,-6.195151455,3.07755702189606,3.0865751646734343,"([0.8480346, 0, 0], [0, 1.0859084535767507, 0], [0, 0, 1.0859084535767507])",Compression,-22.549812
26,0.8541677,-5.588711772,3.07106304176122,3.0789448143093505,"([0.8541677, 0, 0], [0, 1.0820029071213095, 0], [0, 0, 1.0820029071213095])",Compression,-20.871834
27,0.8606416,-5.0700682299999995,3.064551660531585,3.0713502295748105,"([0.8606416, 0, 0], [0, 1.0779257156411626, 0], [0, 0, 1.0779257156411626])",Compression,-19.224384
28,0.8671154,-4.577102788,3.0583871908759432,3.0642141412938946,"([0.8671154, 0, 0], [0, 1.0738943323155177, 0], [0, 0, 1.0738943323155177])",Compression,-17.692955
29,0.8732486,-4.156739467,3.0528616646884945,3.0578640589257025,"([0.8732486, 0, 0], [0, 1.0701164766712394, 0], [0, 0, 1.0701164766712394])",Compression,-16.339706
30,0.8797224,-3.722445967,3.0473559421718193,3.051582206703557,"([0.8797224, 0, 0], [0, 1.0661717594060676, 0], [0, 0, 1.0661717594060676])",Compression,-15.005299
31,0.8858556,-3.342082742,3.0424444471002996,3.046018380001424,"([0.8858556, 0, 0], [0, 1.0624745415888655, 0], [0, 0, 1.0624745415888655])",Compression,-13.822439
32,0.8923294,-2.963421862,3.037576542427279,3.040542997205045,"([0.8923294, 0, 0], [0, 1.058613429048328, 0], [0, 0, 1.058613429048328])",Compression,-12.652107
33,0.8984626,-2.630604768,3.0332598107955246,3.035721766043353,"([0.8984626, 0, 0], [0, 1.0549940206457962, 0], [0, 0, 1.0549940206457962])",Compression,-11.610964
34,0.9049364,-2.3104642749999997,3.02900995695588,3.0310083786500135,"([0.9049364, 0, 0], [0, 1.0512136007755322, 0], [0, 0, 1.0512136007755322])",Compression,-10.576927
35,0.9114103,-2.006731147,3.0250700929294263,3.0266699299797777,"([0.9114103, 0, 0], [0, 1.0474734741231724, 0], [0, 0, 1.0474734741231724])",Compression,-9.603485
36,0.9175434,-1.740135423,3.0216192964096633,3.0228962297916064,"([0.9175434, 0, 0], [0, 1.0439668111405898, 0], [0, 0, 1.0439668111405898])",Compression,-8.73204
37,0.9240173,-1.4821889320000001,3.018269610107989,3.0192581471179487,"([0.9240173, 0, 0], [0, 1.0403032344967258, 0], [0, 0, 1.0403032344967258])",Compression,-7.860733
38,0.9301504,-1.260755535,3.0153696713925497,3.0161299566462745,"([0.9301504, 0, 0], [0, 1.0368678567619862, 0], [0, 0, 1.0368678567619862])",Compression,-7.07699
39,0.9366243,-1.048869486,3.012592979769046,3.01315491057648,"([0.9366243, 0, 0], [0, 1.033278254009673, 0], [0, 0, 1.033278254009673])",Compression,-6.289419
40,0.9427574,-0.8704855419,3.0102280587387997,3.010638052007377,"([0.9427574, 0, 0], [0, 1.0299117786208778, 0], [0, 0, 1.0299117786208778])",Compression,-5.57724
41,0.9492313,-0.7059628561,3.0080080886080047,3.008291167446267,"([0.9492313, 0, 0], [0, 1.0263936934013953, 0], [0, 0, 1.0263936934013953])",Compression,-4.85763
42,0.9557051,-0.5585863401000001,3.006067987095256,3.0062540743966344,"([0.9557051, 0, 0], [0, 1.022911469514651, 0], [0, 0, 1.022911469514651])",Compression,-4.167553
43,0.9618383,-0.43491922390000004,3.0044845069813673,3.0046023604082084,"([0.9618383, 0, 0], [0, 1.0196449361504418, 0], [0, 0, 1.0196449361504418])",Compression,-3.5379925
44,0.9683121,-0.32118534540000004,3.0030780886346617,3.0031448835834498,"([0.9683121, 0, 0], [0, 1.0162307232189576, 0], [0, 0, 1.0162307232189576])",Compression,-2.8960762
45,0.9744453,-0.2328549012,3.001993379993917,3.002028081037585,"([0.9744453, 0, 0], [0, 1.0130275754642188, 0], [0, 0, 1.0130275754642188])",Compression,-2.306776
46,0.9809191,-0.1587461817,3.001106406477503,3.001120708482449,"([0.9809191, 0, 0], [0, 1.0096791880921119, 0], [0, 0, 1.0096791880921119])",Compression,-1.7020645
47,0.9870523,-0.09731094539999999,3.0005073269323588,3.000511753905152,"([0.9870523, 0, 0], [0, 1.006537402185599, 0], [0, 0, 1.006537402185599])",Compression,-1.1433277
48,0.9935261,-0.041974665790000004,3.000126280339831,3.0001268283155627,"([0.9935261, 0, 0], [0, 1.003252752041733, 0], [0, 0, 1.003252752041733])",Compression,-0.56625175
49,1.0,0.01183107833,3.0,3.0,"([1.0, 0, 0], [0, 1.0, 0], [0, 0, 1.0])",Compression,0.0
50,1.0103107,0.13802,3.0003167617045907,3.0003146028781345,"([1.0103107, 0, 0], [0, 0.9948841769698874, 0], [0, 0, 0.9948841769698874])",Tensile,0.8845978
51,1.0163167,6.7862,3.0007901554391276,3.000781675404821,"([1.0163167, 0, 0], [0, 0.9919401495907497, 0], [0, 0, 0.9919401495907497])",Tensile,1.3927803
52,1.0223227,12.71701,3.001473147639981,3.0014516240546407,"([1.0223227, 0, 0], [0, 0.9890221040767215, 0], [0, 0, 0.9890221040767215])",Tensile,1.897541
53,1.028629,18.61067,3.00241323530029,3.0023682465802977,"([1.028629, 0, 0], [0, 0.9859857036639249, 0], [0, 0, 0.9859857036639249])",Tensile,2.4253635
54,1.034635,24.275299999999998,3.003518436202137,3.003439466999056,"([1.034635, 0, 0], [0, 0.9831197416838746, 0], [0, 0, 0.9831197416838746])",Tensile,2.927349
55,1.040641,30.07366,3.00482606298627,3.004699572489105,"([1.040641, 0, 0], [0, 0.9802786267447816, 0], [0, 0, 0.9802786267447816])",Tensile,3.4299068
56,1.0469474,36.24774,3.006414505552091,3.006221267970278,"([1.0469474, 0, 0], [0, 0.9773217605234551, 0], [0, 0, 0.9773217605234551])",Tensile,3.9595356
57,1.0529534,42.056050000000006,3.008130153111863,3.007855210319157,"([1.0529534, 0, 0], [0, 0.9745304742644796, 0], [0, 0, 0.9745304742644796])",Tensile,4.4669724
58,1.0589594,47.86117,3.010041544417069,3.009665232190275,"([1.0589594, 0, 0], [0, 0.9717629684158346, 0], [0, 0, 0.9717629684158346])",Tensile,4.9784985
59,1.0652657,53.88231,3.0122568870114215,3.0117509283368893,"([1.0652657, 0, 0], [0, 0.9688823136519036, 0], [0, 0, 0.9688823136519036])",Tensile,5.5211544
60,1.0712717,59.611650000000004,3.014563066797785,3.013909651706684,"([1.0712717, 0, 0], [0, 0.9661625152056187, 0], [0, 0, 0.9661625152056187])",Tensile,6.0443344
61,1.077578,65.61552,3.017188481487655,3.0163531177045444,"([1.077578, 0, 0], [0, 0.9633312346757099, 0], [0, 0, 0.9633312346757099])",Tensile,6.6014633
62,1.083584,71.37601,3.019881058430284,3.0188448304876614,"([1.083584, 0, 0], [0, 0.960657788542383, 0], [0, 0, 0.960657788542383])",Tensile,7.140476
63,1.08959,76.98154,3.022759190721353,3.0214935411583044,"([1.08959, 0, 0], [0, 0.9580064776976597, 0], [0, 0, 0.9580064776976597])",Tensile,7.688654
64,1.0958963,82.81965,3.0259788933126406,3.024439901099087,"([1.0958963, 0, 0], [0, 0.9552460921037444, 0], [0, 0, 0.9552460921037444])",Tensile,8.275089
65,1.1019023,88.47169,3.0292316276528295,3.0273998265947437,"([1.1019023, 0, 0], [0, 0.9526392152613548, 0], [0, 0, 0.9526392152613548])",Tensile,8.844873
66,1.1079083,94.19156,3.0326643546076686,3.030506567300894,"([1.1079083, 0, 0], [0, 0.9500535651737692, 0], [0, 0, 0.9500535651737692])",Tensile,9.426525
67,1.1142146,100.09992999999999,3.036460526674434,3.0339232008061616,"([1.1142146, 0, 0], [0, 0.9473611644513601, 0], [0, 0, 0.9473611644513601])",Tensile,10.050972
68,1.1202206,105.85222999999999,3.040256825702888,3.0373211328625667,"([1.1202206, 0, 0], [0, 0.9448181393894087, 0], [0, 0, 0.9448181393894087])",Tensile,10.659584
69,1.1262266,111.58400999999999,3.0442279125430822,3.040856509775991,"([1.1262266, 0, 0], [0, 0.9422954839103078, 0], [0, 0, 0.9422954839103078])",Tensile,11.282627
70,1.1325329,117.62924000000001,3.0485838822911004,3.044713399071378,"([1.1325329, 0, 0], [0, 0.9396683225236153, 0], [0, 0, 0.9396683225236153])",Tensile,11.953224
71,1.1385389,123.17666,3.0529082153117493,3.0485215286677425,"([1.1385389, 0, 0], [0, 0.9371865845440116, 0], [0, 0, 0.9371865845440116])",Tensile,12.608309
72,1.1448452,128.80686,3.057631605827,3.05265864839898,"([1.1448452, 0, 0], [0, 0.9346018066171176, 0], [0, 0, 0.9346018066171176])",Tensile,13.314285
73,1.1508512,133.91608,3.0623026124356456,3.056727953214093,"([1.1508512, 0, 0], [0, 0.9321598918356779, 0], [0, 0, 0.9321598918356779])",Tensile,14.004732
74,1.1568573,138.99518,3.0671405090681225,3.060920714576462,"([1.1568573, 0, 0], [0, 0.9297369779956137, 0], [0, 0, 0.9297369779956137])",Tensile,14.713598
75,1.1631636,144.19849,3.072398140083239,3.0654530545738012,"([1.1631636, 0, 0], [0, 0.9272131846879331, 0], [0, 0, 0.9272131846879331])",Tensile,15.478552
76,1.1691696,149.13666,3.0775733615701157,3.069890810649967,"([1.1691696, 0, 0], [0, 0.924828580874844, 0], [0, 0, 0.924828580874844])",Tensile,16.227535
77,1.1751756,153.11059,3.0829110108736586,3.0744443993645456,"([1.1751756, 0, 0], [0, 0.9224622810820774, 0], [0, 0, 0.9224622810820774])",Tensile,16.997252
78,1.1814819,157.9305,3.088688849039526,3.0793477619599408,"([1.1814819, 0, 0], [0, 0.9199971111400068, 0], [0, 0, 0.9199971111400068])",Tensile,17.828575
79,1.1874879,162.27236,3.094355200355902,3.084131526011815,"([1.1874879, 0, 0], [0, 0.9176676107691422, 0], [0, 0, 0.9176676107691422])",Tensile,18.643074
80,1.1937942,166.90154,3.1004752310202397,3.0892715875488252,"([1.1937942, 0, 0], [0, 0.9152405801390692, 0], [0, 0, 0.9152405801390692])",Tensile,19.523087
81,1.1998002,171.05408,3.106464732798151,3.094276152211956,"([1.1998002, 0, 0], [0, 0.9129469351715112, 0], [0, 0, 0.9129469351715112])",Tensile,20.385523
82,1.2058062,175.24113,3.112609922547054,3.0993851658841916,"([1.2058062, 0, 0], [0, 0.9106704482381686, 0], [0, 0, 0.9106704482381686])",Tensile,21.272472
83,1.2121125,179.81731,3.11922857211649,3.1048597840898595,"([1.2121125, 0, 0], [0, 0.9082983704323816, 0], [0, 0, 0.9082983704323816])",Tensile,22.23094
84,1.2181185,184.0489,3.1256890656319936,3.11017651638931,"([1.2181185, 0, 0], [0, 0.9060563960344145, 0], [0, 0, 0.9060563960344145])",Tensile,23.170424
85,1.2241245,189.32489999999999,3.132301534406711,3.115591554987855,"([1.2241245, 0, 0], [0, 0.9038309418542997, 0], [0, 0, 0.9038309418542997])",Tensile,24.136656
86,1.2304308,195.09220000000002,3.139406910865717,3.121381052730327,"([1.2304308, 0, 0], [0, 0.9015117739877493, 0], [0, 0, 0.9015117739877493])",Tensile,25.180801
87,1.2364368,200.44298,3.1463272982386004,3.12699168264052,"([1.2364368, 0, 0], [0, 0.8993195588455642, 0], [0, 0, 0.8993195588455642])",Tensile,26.204195
88,1.2424428,204.34249,3.15339616493258,3.132694921145706,"([1.2424428, 0, 0], [0, 0.8971432588111945, 0], [0, 0, 0.8971432588111945])",Tensile,27.256598
89,1.2487491,206.92761,3.160977070660704,3.138781046934542,"([1.2487491, 0, 0], [0, 0.894875062762924, 0], [0, 0, 0.894875062762924])",Tensile,28.393667
90,1.2547551,209.42269,3.1683468988709347,3.1446686217091147,"([1.2547551, 0, 0], [0, 0.892730793099164, 0], [0, 0, 0.892730793099164])",Tensile,29.507868
91,1.2610615,211.95210999999998,3.176241581106857,3.150944621437419,"([1.2610615, 0, 0], [0, 0.8904957816645194, 0], [0, 0, 0.8904957816645194])",Tensile,30.711506
92,1.2670675,214.34026,3.1839079223017825,3.1570094217437243,"([1.2670675, 0, 0], [0, 0.8883827645630943, 0], [0, 0, 0.8883827645630943])",Tensile,31.890669
93,1.2730735,216.72178,3.1917173393964213,3.1631581949522833,"([1.2730735, 0, 0], [0, 0.8862847180771457, 0], [0, 0, 0.8862847180771457])",Tensile,33.102676
94,1.2793798,219.17725,3.200070119732948,3.169703061466606,"([1.2793798, 0, 0], [0, 0.8840976889136483, 0], [0, 0, 0.8840976889136483])",Tensile,34.411457
95,1.2853858,221.58635999999998,3.2081697391218618,3.1760191001202838,"([1.2853858, 0, 0], [0, 0.8820297852907864, 0], [0, 0, 0.8820297852907864])",Tensile,35.693172
96,1.2913918,223.89167999999998,3.2164094447874647,3.1824144260902014,"([1.2913918, 0, 0], [0, 0.8799763245906747, 0], [0, 0, 0.8799763245906747])",Tensile,37.01005
97,1.2976981,226.30807000000001,3.2252108713905807,3.189213249068258,"([1.2976981, 0, 0], [0, 0.8778355519819674, 0], [0, 0, 0.8778355519819674])",Tensile,38.43147
98,1.3037041,228.545,3.2337348231190903,3.1957665716436425,"([1.3037041, 0, 0], [0, 0.8758111790683766, 0], [0, 0, 0.8758111790683766])",Tensile,39.822872
99,1.3100104,230.58706,3.2428326849504936,3.202728172720985,"([1.3100104, 0, 0], [0, 0.8737005885434477, 0], [0, 0, 0.8737005885434477])",Tensile,41.32427
100,1.0,0.0,4.0,4.0,"([1.0, 1.0, 0], [0, 1.0, 0], [0, 0, 1.0])",Shear,257.37408
101,1.0202803,7.24,4.04097189056809,4.04097189056809,"([1.0, 1.0202803, 0], [0, 1.0, 0], [0, 0, 1.0])",Shear,276.78098
102,1.0416192,15.7,4.08497055780864,4.08497055780864,"([1.0, 1.0416192, 0], [0, 1.0, 0], [0, 0, 1.0])",Shear,298.53885
103,1.0629581,23.41,4.1298799223556095,4.1298799223556095,"([1.0, 1.0629581, 0], [0, 1.0, 0], [0, 0, 1.0])",Shear,321.74057
104,1.084297,30.18,4.175699984209,4.175699984209,"([1.0, 1.084297, 0], [0, 1.0, 0], [0, 0, 1.0])",Shear,346.46207
105,1.104569,36.74,4.220072675761,4.220072675761,"([1.0, 1.104569, 0], [0, 1.0, 0], [0, 0, 1.0])",Shear,371.42682
106,1.1259079,43.12,4.26766859928241,4.26766859928241,"([1.0, 1.1259079, 0], [0, 1.0, 0], [0, 0, 1.0])",Shear,399.34085
107,1.1472468,49.69,4.316175220110241,4.316175220110241,"([1.0, 1.1472468, 0], [0, 1.0, 0], [0, 0, 1.0])",Shear,429.01508
108,1.1685857,55.33,4.36559253824449,4.36559253824449,"([1.0, 1.1685857, 0], [0, 1.0, 0], [0, 0, 1.0])",Shear,460.53714
109,1.1888577,60.59,4.41338263084929,4.41338263084929,"([1.0, 1.1888577, 0], [0, 1.0, 0], [0, 0, 1.0])",Shear,492.27682
110,1.2101966,66.48,4.46457581065156,4.46457581065156,"([1.0, 1.2101966, 0], [0, 1.0, 0], [0, 0, 1.0])",Shear,527.66473
111,1.2315355,71.55,4.5166796877602495,4.5166796877602495,"([1.0, 1.2315355, 0], [0, 1.0, 0], [0, 0, 1.0])",Shear,565.17596
112,1.2528744,76.51,4.569694262175361,4.569694262175361,"([1.0, 1.2528744, 0], [0, 1.0, 0], [0, 0, 1.0])",Shear,604.91003
113,1.2731464,81.07,4.62090175583296,4.62090175583296,"([1.0, 1.2731464, 0], [0, 1.0, 0], [0, 0, 1.0])",Shear,644.81055
114,1.2944853,85.85,4.67569219191609,4.67569219191609,"([1.0, 1.2944853, 0], [0, 1.0, 0], [0, 0, 1.0])",Shear,689.17914
115,1.3158242,90.63,4.73139332530564,4.73139332530564,"([1.0, 1.3158242, 0], [0, 1.0, 0], [0, 0, 1.0])",Shear,736.0839
116,1.3371631,94.94,4.78800515600161,4.78800515600161,"([1.0, 1.3371631, 0], [0, 1.0, 0], [0, 0, 1.0])",Shear,785.6384
117,1.3574351,98.84,4.84263005071201,4.84263005071201,"([1.0, 1.3574351, 0], [0, 1.0, 0], [0, 0, 1.0])",Shear,835.2749
118,1.378774,103.73,4.901017743076,4.901017743076,"([1.0, 1.378774, 0], [0, 1.0, 0], [0, 0, 1.0])",Shear,890.33356
119,1.4001129,108.19,4.96031613274641,4.96031613274641,"([1.0, 1.4001129, 0], [0, 1.0, 0], [0, 0, 1.0])",Shear,948.3954
120,1.4214518,112.28,5.02052521972324,5.02052521972324,"([1.0, 1.4214518, 0], [0, 1.0, 0], [0, 0, 1.0])",Shear,1009.58746
121,1.4417238,116.32,5.078567515486441,5.078567515486441,"([1.0, 1.4417238, 0], [0, 1.0, 0], [0, 0, 1.0])",Shear,1070.7382
122,1.4630627,120.56,5.14055246413129,5.14055246413129,"([1.0, 1.4630627, 0], [0, 1.0, 0], [0, 0, 1.0])",Shear,1138.4133
123,1.4844016,124.06,5.20344811008256,5.20344811008256,"([1.0, 1.4844016, 0], [0, 1.0, 0], [0, 0, 1.0])",Shear,1209.6154
124,1.5057405,128.85,5.26725445334025,5.26725445334025,"([1.0, 1.5057405, 0], [0, 1.0, 0], [0, 0, 1.0])",Shear,1284.486
125,1.5260125,132.02,5.32871415015625,5.32871415015625,"([1.0, 1.5260125, 0], [0, 1.0, 0], [0, 0, 1.0])",Shear,1359.1449
126,1.5473514,136.17,5.394296355081959,5.394296355081959,"([1.0, 1.5473514, 0], [0, 1.0, 0], [0, 0, 1.0])",Shear,1441.5929
127,1.5686903,140.12,5.46078925731409,5.46078925731409,"([1.0, 1.5686903, 0], [0, 1.0, 0], [0, 0, 1.0])",Shear,1528.1525
128,1.5900292,144.22,5.52819285685264,5.52819285685264,"([1.0, 1.5900292, 0], [0, 1.0, 0], [0, 0, 1.0])",Shear,1618.9813
129,1.6103012,147.6,5.59306995472144,5.59306995472144,"([1.0, 1.6103012, 0], [0, 1.0, 0], [0, 0, 1.0])",Shear,1709.37
130,1.6316401,152.14,5.66224941592801,5.66224941592801,"([1.0, 1.6316401, 0], [0, 1.0, 0], [0, 0, 1.0])",Shear,1808.9927
131,1.652979,155.4,5.732339574440999,5.732339574440999,"([1.0, 1.652979, 0], [0, 1.0, 0], [0, 0, 1.0])",Shear,1913.3743
132,1.674318,159.35,5.803340765124,5.803340765124,"([1.0, 1.674318, 0], [0, 1.0, 0], [0, 0, 1.0])",Shear,2022.6909
133,1.6945899,163.0,5.87163492918201,5.87163492918201,"([1.0, 1.6945899, 0], [0, 1.0, 0], [0, 0, 1.0])",Shear,2131.2737
134,1.7159288,167.05,5.94441164666944,5.94441164666944,"([1.0, 1.7159288, 0], [0, 1.0, 0], [0, 0, 1.0])",Shear,2250.7297
135,1.7372677,171.06,6.018099061463291,6.018099061463291,"([1.0, 1.7372677, 0], [0, 1.0, 0], [0, 0, 1.0])",Shear,2375.6602
136,1.7586067,174.72,6.0926975252848905,6.0926975252848905,"([1.0, 1.7586067, 0], [0, 1.0, 0], [0, 0, 1.0])",Shear,2506.2593
137,1.7788786,178.65,6.164409073537961,6.164409073537961,"([1.0, 1.7788786, 0], [0, 1.0, 0], [0, 0, 1.0])",Shear,2635.7556
138,1.8002175,182.66,6.24078304730625,6.24078304730625,"([1.0, 1.8002175, 0], [0, 1.0, 0], [0, 0, 1.0])",Shear,2777.9753
139,1.8215564,186.39,6.318067718380959,6.318067718380959,"([1.0, 1.8215564, 0], [0, 1.0, 0], [0, 0, 1.0])",Shear,2926.4565
140,1.8428954,190.67,6.39626345534116,6.39626345534116,"([1.0, 1.8428954, 0], [0, 1.0, 0], [0, 0, 1.0])",Shear,3081.4111
141,1.8631673,194.16,6.47139238778929,6.47139238778929,"([1.0, 1.8631673, 0], [0, 1.0, 0], [0, 0, 1.0])",Shear,3234.8079
142,1.8845062,198.65,6.55136361783844,6.55136361783844,"([1.0, 1.8845062, 0], [0, 1.0, 0], [0, 0, 1.0])",Shear,3403.0078
143,1.9058451,202.78,6.63224554519401,6.63224554519401,"([1.0, 1.9058451, 0], [0, 1.0, 0], [0, 0, 1.0])",Shear,3578.3306
144,1.9271841,207.08,6.71403855529281,6.71403855529281,"([1.0, 1.9271841, 0], [0, 1.0, 0], [0, 0, 1.0])",Shear,3761.007
145,1.947456,210.57,6.7925848719360005,6.7925848719360005,"([1.0, 1.947456, 0], [0, 1.0, 0], [0, 0, 1.0])",Shear,3941.5737
146,1.9687949,215.11,6.87615335826601,6.87615335826601,"([1.0, 1.9687949, 0], [0, 1.0, 0], [0, 0, 1.0])",Shear,4139.2695
147,1.9901338,219.54,6.96063254190244,6.96063254190244,"([1.0, 1.9901338, 0], [0, 1.0, 0], [0, 0, 1.0])",Shear,4345.0264
148,2.0114728,223.91,7.04602282513984,7.04602282513984,"([1.0, 2.0114728, 0], [0, 1.0, 0], [0, 0, 1.0])",Shear,4559.097
149,2.0328117,228.1,7.132323407656889,7.132323407656889,"([1.0, 2.0328117, 0], [0, 1.0, 0], [0, 0, 1.0])",Shear,4781.7354
